Repository: virtual-labs/exp-alloy-analysis-brass-amrt

## Introduction


<b>Discipline | <b> Chemical Sciences
:--|:--|
<b> Lab | <b> Inorganic Chemistry Virtual Lab
<b> Experiment|     <b> Alloy Analysis (Brass)

### About the Experiment 

To determine and separate the constituents in an alloy

<b>Name of Developer | <b> Amrita Virtual Labs
:--|:--|
<b> Institute | <b>  Amrita Vishwa Vidyapeetham
<b> Email id|     <b>  virtual_labs@am.amrita.edu
<b> Department |

File: README.md
## Introduction


<b>Discipline | <b> Chemical Sciences
:--|:--|
<b> Lab | <b> Inorganic Chemistry Virtual Lab
<b> Experiment|     <b> Alloy Analysis (Brass)

### About the Experiment 

To determine and separate the constituents in an alloy

<b>Name of Developer | <b> Amrita Virtual Labs
:--|:--|
<b> Institute | <b>  Amrita Vishwa Vidyapeetham
<b> Email id|     <b>  virtual_labs@am.amrita.edu
<b> Department |  

### Contributors List

SrNo | Name | Faculty or Student | Department| Institute | Email id
:--|:--|:--|:--|:--|:--|
1 | Mr. Saneesh P F | . | . | Amrita Vishwa Vidyapeetham | .
2 | . | . | . | . | .

File: aim.md
### Aim of the experiment
- To determine and separate the constituents like Copper, Zinc, Tin, Lead, and Iron in brass.

File: procedure.md


<h2>Materials Required:</h2>
<ul>
  <li>Electronic balance</li>
  <li>250 mL beaker</li>
  <li>Conical flask</li>
  <li>Watch glass</li>
  <li>Desiccator</li>
  <li>Sintered and silica crucible</li>
  <li>Funnel</li>
  <li>Whatman filter paper</li>
  <li>Bunsen burner</li>
  <li>Electric burner</li>
  <li>Kipp's apparatus</li>
  <li>Butter paper</li>
  <li>Tissue paper</li>
  <li>Tongs</li>
  <li>Tile</li>
  <li>Oven</li>
</ul>

<h2>Reagents :</h2>
<ul>
  <li>Brass powder</li>
  <li>conc. HNO₃</li>
  <li>10 N HNO₃</li>
  <li>dil. HNO₃</li>
  <li>conc. H₂SO₄</li>
  <li>1% H₂SO₄</li>
  <li>conc. HCl</li>
  <li>dil. HCl</li>
  <li>10% ammonium thiocyanate</li>
  <li>NH₃</li>
  <li>NH₄Cl</li>
  <li>10% ammonium hydrogen phosphate</li>
  <li>Distilled water</li>
</ul>

<h2>Procedure:</h2>

<h3>Estimation of Tin</h3>
<ol>
  <li>Weigh accurately about 1.0000 g of Brass powder</li>
  <li>Transfer brass into 250 mL beaker</li>
  <li>Add 15 mL of 10 N HNO₃ using measuring jar</li>
  <li>Wait for stannic acid precipitate to form, let it settle</li>
  <li>Add 2 drops of dil. HNO₃ along the side of the beaker</li>
  <li>Evaporate on a water bath nearly to dryness</li>
  <li>Take out from the water bath</li>
  <li>Dilute with 50 mL water, stir and heat for 25 min</li>
  <li>Add 1–2 paper pulps and stir</li>
  <li>Cool and filter through Whatman filter paper, wash with dil. HNO₃</li>
  <li>Weigh a silica crucible from desiccator</li>
  <li>Transfer precipitate with paper into the crucible</li>
  <li>Ignite at 900–1000°C to get constant weight of SnO₂</li>
  <li>Cool, place in desiccator for 5 minutes, then weigh</li>
</ol>

<h3>Estimation of Lead</h3>
<ol>
  <li>Concentrate above filtrate to 50 mL</li>
  <li>Cool and add conc. H₂SO₄, evaporate until fumes evolve</li>
  <li>Cool, dilute to 100 mL, and heat again</li>
  <li>Filter through pre-weighed sintered crucible</li>
  <li>Wash precipitate with 1% H₂SO₄</li>
  <li>Dry at 130°C and weigh as PbSO₄</li>
</ol>

<h3>Estimation of Copper</h3>
<ol>
  <li>Evaporate filtrate to 50 mL</li>
  <li>Add 5 mL dil. HCl, dilute to 100 mL</li>
  <li>Add 3 g sodium thiosulfate</li>
  <li>Boil and add 10 mL 10% ammonium thiocyanate</li>
  <li>Boil and filter through weighed sintered crucible</li>
  <li>Wash, dry, and weigh as CuSCN</li>
</ol>

<h3>Estimation of Iron</h3>
<ol>
  <li>Add 35 mL conc. HNO₃ and 15 mL conc. HCl to filtrate</li>
  <li>Evaporate to dryness, then add 3–5 mL conc. HCl</li>
  <li>Warm and dilute to 50–75 mL, boil</li>
  <li>Add NH₄OH with stirring until faint ammonia smell persists</li>
  <li>Boil 2–3 min to precipitate Fe(OH)₃</li>
  <li>Filter, ignite in weighed crucible, cool and weigh</li>
</ol>

<h3>Estimation of Zinc</h3>
<ol>
  <li>Add 10 mL conc. HCl to final filtrate and heat</li>
  <li>Pass H₂S gas using Kipp’s apparatus, filter and discard precipitate</li>
  <li>Boil filtrate to remove H₂S</li>
  <li>Add 3 g NH₄Cl and conc. HNO₃, boil and add NH₃</li>
  <li>Boil, filter, and collect filtrate</li>
  <li>Add methyl red and 5 mL conc. HCl, then neutralize with 5 mL NH₃</li>
  <li>Add 15 mL 10% ammonium hydrogen phosphate</li>
  <li>Filter, wash, ignite in weighed crucible and weigh as Zn₂P₂O₇</li>
</ol>

<h2>Points to Remember while Performing the Experiment in a Real Laboratory:</h2>
<ul>
  <li>Always wear lab coat and gloves</li>
  <li>Turn on exhaust fan and check reagent availability</li>
  <li>Use a proper Bunsen flame (small blue cone)</li>
  <li>Clean all apparatus with chromic acid and distilled water</li>
  <li>Calibrate the electronic balance before use</li>
  <li>Ensure desiccator has sufficient silica gel</li>
  <li>Clean crucible with chromic acid, heat, cool, and use tongs/tissue</li>
  <li>Set oven to 130°C and wear cotton gloves</li>
  <li>Clean Kipp's apparatus, ensure enough iron sulfide and acid</li>
  <li>Recap reagents, turn off gas, oven, lights before leaving lab</li>
  <li>Discard used gloves in a waste bin</li>
</ul>

File: references.md
## References

### Books:
 

- Standard methods of chemical analysis:a manual of analytical methods and general reference for the analytical chemist and for the advanced student, Volume 2 By Wilfred Welday Scott
- A text-book of quantitative chemical analysis by gravimetric, electrolytic, volumetric and gasometric methods:with seventy-four laboratory exercises giving the analysis of pure salts, alloys, minerals and technical products By John Charles Olsen
- An Introduction To Analytical Chemistry By S.A. Iqbal, S.A. Iqbal & M. Satake
- Transactions, Volume 1 By Faraday Society, Royal Society of Chemistry (Great Britain)


### Webliography

- https://en.wikipedia.org/wiki/Alloy
- https://en.wikipedia.org/wiki/Brass
- https://en.wikipedia.org/wiki/List_of_named_alloys#Alloys


#### Image Sources
- https://en.wikipedia.org/wiki/Alloy
- https://en.wikipedia.org/wiki/Brass

File: theory.md
## Theory


<div style="float: right; margin-left: 20px;"> <img src="./images/figure1.jpg" alt="Figure 1" style="max-width: 300px; height: auto;"> <p style="text-align: center; font-size: smaller; font-style: italic;"></p> </div>

Alloying a metal is done by combining it with one or more other metals or non-metals that often enhance its properties. The term alloy is used to describe a mixture of atoms.  A metallic solid solution composed of two or more elements is called an Alloy. This is a homogeneous mixture and its constituents are usually measured by mass. Usually, from those of the component elements it has different properties and its components, the primary constituent is a metal, which is called the base or the matrix. An alloy with mixture of only two types of atoms, not counting impurities, then it is called a binary alloy (e.g. Copper-nickel alloy), if there are three types of atoms in a mixture then it is called a ternary alloy, (e.g. iron, nickel and chromium) if four constituents in a mixture, which is a quaternary alloy, while a five-part alloy is termed a quinary alloy.


<h2>Different Types of Alloys</h2>

<h3>Alloys of Aluminium</h3>
<ul>
  <li>AA-8000: used for building wire in the U.S. per the National Electrical Code</li>
  <li>Aluminium also forms complex metallic alloys, like β-Al-Mg, ξ'-Al-Pd-Mn, T-Al<sub>3</sub>Mn</li>
  <li>Al-Li (lithium)</li>
  <li>Alnico (aluminium, nickel, cobalt): used for permanent magnets</li>
  <li>Duralumin (copper)</li>
  <li>Kryron</li>
  <li>Magnalium (5% magnesium): used in airplane bodies, ladders, etc.</li>
  <li>Nambe (aluminium plus seven other undisclosed metals)</li>
</ul>

<h3>Alloys of Bismuth</h3>
<ul>
  <li>Cerrosafe (lead, tin, cadmium)</li>
  <li>Rose metal (lead, tin)</li>
  <li>Wood's metal (lead, tin, cadmium)</li>
</ul>

<h3>Alloys of Cobalt</h3>
<ul>
  <li>Megallium</li>
  <li>Stellite (chromium, tungsten, carbon)</li>
  <li>Talonite</li>
  <li>Ultimet (chromium, nickel, molybdenum, iron, tungsten)</li>
  <li>Vitallium</li>
</ul>


### Brass:
 

It is an alloy, contains copper and zinc as major constituents. Depending upon the proportions of copper and zinc the properties and range of the brass changes.

Bronze is an alloy of copper and tin. Bronze contains not only tin, and it contains a variety of alloys of arsenic, phosphorus, aluminium, manganese, and silicon with copper are commonly termed bronze.

<div style="float: right; margin-left: 20px;"> <img src="./images/figure2.jpg" alt="Figure 2" style="max-width: 300px; height: auto;"> <p style="text-align: center; font-size: smaller; font-style: italic;"></p> </div>

<h2>Applications of Brass</h2>

<p>Brass is a substitutional alloy.</p>

<ul>
  <li>Because of its gold-like appearance, it is used in decoration and for making coins.</li>
  <li>Brass is used for making locks, bearings, doorknobs, and valves.</li>
  <li>Due to its acoustic properties, it is used in musical instruments such as horns and bells.</li>
  <li>Due to its softness compared to other metals, it is also used in zippers.</li>
  <li>It is also used for fittings and tools around explosive gases.</li>
  <li>It is easy to shape and resistant to tarnishing.</li>
  <li>Polished brass was used as a mirror in antiquity.</li>
</ul>

<p>The colours of brass range from red to yellow to gold to silver. By the addition of 1% manganese, a chocolate brown colour is obtained, and a brilliant silver colour can be achieved by polishing with nickel silvers.</p>

<p>The major constituent of brass is Cu (50–90%) and Zn (20–40%). Small amounts of Sn (0–6%), Pb (0–2%), Fe (0–1%), and sometimes traces of Al, Ni, and Mn may also be present. The analysis involves the separation and estimation of Cu, Zn, Sn, Pb, and Fe present in brass.</p>

<p><strong>Copper</strong> can be estimated quantitatively as CuSCN in a feebly acidic solution by adding ammonium thiocyanate in the presence of H<sub>3</sub>PO<sub>4</sub>.</p>

<p><strong>Zinc</strong> is estimated after removing copper as CuSCN. In alkaline medium, Zn<sup>2+</sup> ions react with ammonium hydrogen phosphate and can be gravimetrically separated.</p>

<p>The other constituents like <strong>Sn</strong> (tin), <strong>Fe</strong> (iron), and <strong>Pb</strong> (lead) are separated gravimetrically by precipitating Sn as SnO<sub>2</sub>, Fe as Fe(OH)<sub>3</sub>, and Pb as PbSO<sub>4</sub>.</p>


<h2>Different types of Brass</h2>

<p>The selection of brass for any particular service is depends upon the percentage of the zinc added to the copper and depending upon this percentage of zinc added brass is classified as alpha and alpha-beta brasses.</p>

<p>The addition of about35% zinc is added to copper a solid solution of uniform composition can form. If the content of zinc adding is increased, it forms an original solid solution (alpha phase) and a higher content of zinc forms a new solid solution (beta phase.</p>

<p>Alpha-beta or duplex brasses are the brass containing zinc content in between 35%-45% and the ratio of alpha-beta phase is mostly depends on the zinc content only. The addition of third elements like aluminium, silicon or tin will increase the beta phase content. Due to the high contents of zn the alpha-beta alloys are cheaper and there are very stronger than the alpha brasses.</p>

<h3>alpha brasses:</h3>

<p>The alpha brasses or cold working brasses contain 63% copper, and is characterized by ductility at room temperature. “Cartridge” CuZn30 (70/30) brass is the best known in this group and is contains 30% zinc. CuZn30 properties of strength, ductility, and low directionality which make it capable of being resistant to cold drawn and due to this it is corrosion resistance than the brass with higher zinc content.</p>

<h4>Applications:</h4>

<p>The alpha alloys are used for the manufacture of woodscrews, rivets and zip fasteners.</p>

<p>An alloy with a higher zinc content such as CuZn33 (2/1 brass), CuZn36 and CuZn37 (common brass) can be used for making spring contacts in a domestical electrical socket.</p>

<h4>Gilding metals and cap copper:</h4>

<p>Gilding metals are alpha brasses which contain high amount of copper (80%-90%). The colour of this brasses are matches with gold colour due to this they are used for decorative and also in architectural applications, and in costume jewellery, badges, buttons etc. sometimes they are also called as architectural bronzes.<br>
Eg: CuZn10, CuZn15 and CuZn20(CW501LCW503L, 103).</p>

<h3>Duplex brasses:</h3>

<p>These brasses contain 38% and 42% of zinc. The ability to deform at room temperature is more limited. They are more useful than the alpha brasses at elevated temperatures and can be extruded into bars of complex section by either solid or hallow, and hot forged in closed dies (hot stamped) to complex shape. Duplex brasses are available in the form of extruded rods, bars.</p>

<h4>Applications:</h4>

<p>These brasses are used for manufacturing a vast range of engineering components and accessories.<br>
In every industry, hot sampling are used for example pipe fittings, domestic taps, radiator valves, gas appliances, windows and door furniture are manufactured by this process.<br>
If lead is added to these alloys it aids chip breakage during machining and can produce a short broken chips, which are removed from the cutting area to improve machinability.</p>

<p>In the fight against hospital-acquired infections such as MRSA and Clostridium difficile, Copper and brass are playing a leading role. It has been shown that these pathogens, which can be spread by touch, will die in a few hours on copper/brass surfaces. This does not happen on stainless steel or plastic.</p>
